Repository: victorpozzobon/aluminumFoilReflectivity

# Aluminum Foil Reflectivity

Repository hosting the aluminum foil reflectivity measurements associated to the article:
[Household aluminum foil matte and bright side reflectivity measurements: Application to a photobioreactor light concentrator design.](https://www.sciencedirect.com/science/article/pii/S2215017X1930373X) Pozzobon, V., Levasseur, W., Do, K. V., Palpant, B., & Perré, P. (2020). *Biotechnology Reports*, 25, e00399.
Note: the article is in open access.
You can also find the data on [Mendeley data](https://data.mendeley.com/datasets/gzzs4876vf/1).

# Structure

The data file (*Diffuse_and_Specular_for_Bright_and_Matte_sides.txt*) is organized as follow:
* it is a text where values are delimited by a space
* the first column it the wavelength in nanometer (1 nm resolution measurements)
* columns are then sorted out by sample: 1 & 2 for first measurement point on the dull/matte side, 3 & 4 for the second point on dull/matte side, 5 & 6 first point for the bright side and 7 & second point for the bright side
* for a given measurement point, the first column is the diffuse component and the second column is the specular component of the reflectivity

# Graphs

Here are some plot of diffuse and specular reflectivities for both sides (bright and dull) of an household aluminum foil. 

Household aluminum foil diffuse reflectivity, at two different points on each side.
Household aluminum foil specular reflectivity, at two different points on each side.

File: Diffuse_and_Specular_for_Bright_and_Matte_sides.txt (part 1 of 4)
Wavelength Dull_1_Diffuse Dull_1_Specular Dull_2_Diffuse Dull_2_Specular Bright_1_Diffuse Bright_1_Specular Bright_2_Diffuse Bright_2_Specular
2500.0 67.56166077 37.82859803 70.33132935 33.80661775 27.47856331 73.62833209 34.10712433 65.7264862
2498.0 64.68776703 42.13628387 70.47956085 34.47306065 31.73856354 69.55109406 32.19406128 68.90126802
2496.0 67.31009674 37.53382876 70.21492004 33.93881226 29.4798336 72.726923 33.62503815 67.38895415
2494.0 68.75773621 37.39873509 70.66664124 34.68707276 33.85697556 66.90079114 33.31576538 68.55252842
2492.0 67.39874268 36.75082402 71.77433777 34.27556613 33.82114029 64.25133133 33.80109787 69.57786943
2490.0 67.81369781 35.14479069 71.169487 33.8893738 35.86794662 62.3487053 33.67715454 68.71921536
2488.0 66.71430206 37.11264034 69.51396179 34.68088531 34.22433853 65.93689347 33.81301117 68.55921933
2486.0 68.4360733 36.2672119 71.77145386 35.15042114 34.19883728 66.06687162 33.26689911 70.06697079
2484.0 67.88682556 33.84350584 71.55070496 32.16915894 29.68983269 71.10441021 34.01234055 67.03510665
2482.0 67.58253479 37.85462191 72.03714752 33.76540378 31.29504967 70.12967113 33.81381226 68.47773744
2480.0 71.77812195 34.65258785 70.86676025 33.17745205 36.80764771 65.96101379 34.987957 66.7898827
2478.0 68.16720581 34.13112639 70.61605835 34.13283535 33.74567413 65.81077576 33.78587723 69.04407887
2476.0 69.87760925 33.47324375 69.13310242 35.10643008 32.07768631 66.60620499 32.74446869 67.45213321
2474.0 64.16461945 38.13738255 70.98134613 32.86644747 31.51963043 69.08633427 33.99230957 65.94832611
2472.0 70.07105255 36.72114565 72.45589447 32.91265873 36.09447098 67.10746382 34.42687988 69.27294922
2470.0 69.49472046 35.63094334 70.27626038 33.29798892 35.17195129 64.31401062 34.20896912 66.95872498
2468.0 71.16500092 37.23778538 70.68199921 34.60553739 32.68766403 72.30698777 33.33788681 68.89123149
2466.0 65.92162323 39.82201387 70.45436096 33.27732854 41.65790558 58.34877012 35.04298019 65.23432541
2464.0 68.00720978 34.98314662 70.68907928 33.39709472 33.68941879 66.16328049 33.49343872 67.58245848
2462.0 68.48104858 37.65792852 70.02132416 33.88072964 35.98739243 69.13153457 35.07634354 66.58183666
2460.0 70.41169739 33.85444641 71.59546661 33.89858249 33.50576019 64.6855011 33.47454834 69.15252686
2458.0 72.96011353 33.97515867 71.35442352 33.75267788 32.63544846 69.89870074 33.6885376 67.7911987
2456.0 68.57191467 33.84721373 71.00561523 33.05000307 36.98057175 60.23836898 33.31465912 69.02989958
2454.0 71.47078705 34.56382755 70.52812195 34.79819485 35.31808853 66.19340137 33.16111755 68.93870545
2452.0 68.27913666 33.71289824 70.97133636 33.58809664 33.04597092 63.6626091 34.9288063 66.1747246
2450.0 68.40914154 36.43187716 70.64008331 33.16757199 34.20394516 66.19038774 32.46672821 68.35559079
2448.0 69.67345428 34.15222172 71.16091156 33.33869174 30.77906036 68.30629731 33.02692032 68.96989818
2446.0 66.88279724 37.66843416 70.64182281 33.63271329 31.47962761 66.53412056 34.24886322 67.25550078
2444.0 69.36560059 35.80962371 72.21847534 33.89665226 33.57759476 67.06090164 33.82183456 69.00078204
2442.0 67.37680054 37.97258756 72.39317322 32.52101138 31.61403275 68.62892535 34.63607407 67.36253743
2440.0 70.00276947 37.88541413 71.18287659 33.31829071 35.60899353 64.45524597 32.88175201 69.40867619
2438.0 66.80610657 35.33870693 72.0380249 32.6679306 32.21417618 64.48171615 33.89577484 67.92910766
2436.0 68.74208832 37.78754428 70.4593277 34.3346024 32.91358185 67.69255065 33.2878685 67.8378868
2434.0 68.0610199 37.2478332 70.86074066 32.94210814 34.97854233 63.19305038 34.13625336 67.53307344
2432.0 68.2273941 35.6588135 71.71279907 33.07502743 35.02613449 65.40275951 34.9122467 66.5690002
2430.0 69.45219421 34.87157439 71.41365051 33.49317169 35.67003632 64.37737278 33.689888 68.1219711
2428.0 70.01498413 33.21932987 71.00366974 33.20010376 34.41082764 64.71537017 34.08316803 66.99378207
2426.0 68.36164856 34.45073704 71.2877121 32.4447403 34.39376831 62.95926666 35.0696373 66.5393105
2424.0 68.96188354 37.61595156 70.70882416 33.28936004 31.96070099 68.81063081 33.98688889 67.94012831
2422.0 68.26534271 37.32592009 72.08290863 33.62231447 34.27919006 65.73357394 33.77672958 68.55594252
2420.0 69.52950287 34.48091123 71.58039856 33.31118774 33.76373291 65.56938934 35.12380219 66.97807311
2418.0 69.38159943 34.50155637 71.42597198 32.54040532 33.53223801 68.79587169 34.14017487 67.64080043
2416.0 69.73112488 36.08022312 71.18732452 33.99746708 33.85648727 67.05614093 33.86427307 67.67529293
2414.0 70.46804047 33.29019923 72.57866669 33.15486911 35.16322327 66.52934263 34.85845947 67.82450103
2412.0 68.56616211 36.42292789 71.26960754 32.45063786 34.42464828 66.34309772 33.89487457 66.62206273
2410.0 67.06446838 35.07080842 72.24938202 32.74199678 33.31653595 64.66275024 34.27618027 67.04016493
2408.0 71.41027069 33.96224211 71.71037292 32.66597748 34.48562241 67.32330699 33.89147568 68.42541882
2406.0 71.83428955 29.58637235 72.02878571 33.25847629 35.62803268 65.53015522 34.50376129 67.87940981
2404.0 70.72769928 35.12400822 72.09657288 32.56718442 32.67179108 67.80545042 35.10747528 66.07756042
2402.0 70.1104126 35.6354523 71.08849335 32.89699555 36.34279251 65.23155589 33.54156494 67.64414976
2400.0 70.7000351 33.4766159 71.22071075 32.06092075 34.19887543 65.30792236 34.5713501 66.786644
2398.0 68.8872757 35.3214798 72.51192474 32.74224856 35.35990906 64.56263733 35.11016846 66.77945704
2396.0 69.22442627 36.17627713 71.8391571 33.1864166 33.33269119 66.87527081 34.66461945 66.87227635
2394.0 69.65016937 33.80240633 71.6645813 32.4176559 34.78801727 64.7947464 34.3867569 67.2609024
2392.0 67.4647522 34.6768646 71.25309753 33.25698087 33.01993179 63.62186814 34.51602173 66.61198427
2390.0 69.73927307 34.00095363 71.50080872 33.56508638 34.5199585 64.64884948 34.32098007 67.51888653
2388.0 69.63047028 35.96392822 71.27515411 32.76908109 34.98798752 66.98463058 33.48617172 67.63903428
2386.0 69.61115265 34.61673735 71.83495331 31.74175259 32.97344589 67.93161391 34.38941193 66.72157287
2384.0 68.40174103 36.21868897 71.55223083 32.71554567 36.16315842 63.3067131 34.67921448 66.23150632
2382.0 71.24169159 33.28031921 71.98379517 32.23150633 33.88321304 66.24559406 34.76325607 66.93933483
2380.0 70.72932434 33.37522126 71.37831116 33.27210234 35.11392975 64.79396057 34.07109833 67.36631777
2378.0 69.95761108 34.25799562 72.13480377 32.48573303 34.74485397 65.61805343 34.07203674 67.62129216
2376.0 69.24249268 35.50008392 72.6649704 31.9714127 35.64962387 63.12007523 34.78031158 66.69873052
2374.0 69.4029541 33.8450851 72.17089081 31.93834689 37.06602478 61.02928162 34.24806213 67.28211977
2372.0 68.36580658 33.50820162 72.24375153 32.63032527 32.90332413 67.17351917 34.28572845 67.57414245
2370.0 69.46439362 34.40418238 71.4211731 32.2004547 35.99333954 64.10662076 34.69098282 66.97440718
2368.0 70.2660141 34.5767059 72.37542725 32.47778315 35.47037125 63.43231582 34.09569168 68.27550892
2366.0 69.31744385 32.84629055 72.4315033 31.7906723 34.33388138 65.09408951 35.24716949 65.99095151
2364.0 69.73451233 32.97489167 72.47960663 32.33365627 35.09403229 62.26730346 35.09235764 66.58716966
2362.0 70.33975983 33.45228577 72.7625885 31.5674515 34.45057678 64.72607422 33.62436676 67.67942814
2360.0 71.17691803 33.24716187 72.1619339 32.4849625 34.26048279 64.52385711 34.41392517 67.26312253
2358.0 71.27558899 32.41267391 72.34637451 32.05801389 36.61421967 63.87068943 35.13793182 66.70172118
2356.0 71.40857697 31.29109953 71.86683655 32.80094905 34.88729477 63.38402939 33.68322754 68.15361786
2354.0 71.52111816 32.14383694 71.40520477 32.79132843 34.22556686 65.7366066 34.56322098 66.91238782
2352.0 70.41090393 33.72604367 72.0282135 32.5112152 36.21836853 65.36100767 34.38396835 66.80237965
2350.0 69.82385254 33.53308106 72.65536499 31.49337001 32.63563156 66.89634323 34.72221375 67.38892365
2348.0 69.31139374 34.30658726 72.33746338 31.95191192 35.12016296 65.28462224 34.87255096 66.91217044
2346.0 70.32246399 34.48632051 72.52308655 31.53167725 33.38693237 66.82435613 34.03182602 67.18127058
2344.0 69.60567474 35.95970916 72.39086151 32.15646359 35.20377731 64.46678543 34.54298019 66.59965131
2342.0 69.82995605 32.44707485 72.48680115 32.85184475 34.69120789 64.43215942 35.11862183 66.67053987
2340.0 68.55078125 34.41488645 72.34321594 31.45780946 34.36055756 65.28497314 33.91036987 67.65252683
2338.0 71.09436798 32.65850832 72.85671234 31.24469756 36.05603027 63.17131806 35.29069138 66.23448562
2336.0 70.58628845 33.27798465 71.97974396 31.67658234 35.59513092 63.68376923 34.2893219 67.0188904
2334.0 70.17410278 33.89423372 72.74091339 31.32973481 36.11280441 63.43040848 35.50357437 65.81907273
2332.0 70.49637604 33.51560976 72.06331635 32.14350895 35.66788101 62.14849472 34.33208466 67.26080324
2330.0 69.14878082 33.94617458 72.25637054 31.56089016 34.63527298 63.79731369 34.63704681 66.62779999
2328.0 70.11527252 33.43307498 72.47454834 31.39014436 36.70278168 62.50002289 34.17048645 67.12611385
2326.0 69.18881226 34.44456484 72.12814331 31.44390109 34.55406189 64.65621185 34.49608994 66.55892566
2324.0 69.3804245 32.8127747 71.89306641 31.77218629 35.24905014 62.19078445 34.60997009 65.94237521
2322.0 71.51950836 32.77787014 72.72318268 30.73342132 37.60691071 63.47438049 34.63690186 67.06110384
2320.0 69.60444641 34.11143489 72.84018707 31.27501683 35.33432007 63.83473968 34.69242477 66.72134783
2318.0 69.69654846 33.81250004 72.56775665 30.81448365 34.77471924 63.60361481 34.21560669 66.92478181
2316.0 70.13282776 31.98764034 71.92342377 31.61555483 35.34832764 64.85559086 34.53703308 67.09731292
2314.0 69.6999054 32.5334091 72.17584991 31.82706449 35.92094421 64.28543089 34.03947067 67.65482713
2312.0 66.87055206 34.22232054 72.68969727 31.50444033 34.32907486 63.33582687 34.66999054 66.64089206
2310.0 69.50895691 34.38297269 72.44088745 30.68321995 34.77506638 64.32896041 34.71240234 66.86234286
2308.0 68.87819672 34.30819698 73.01805115 30.17774965 36.07099152 62.76696014 35.14855576 66.33175274
2306.0 71.74333191 32.07744599 71.7062149 31.8692551 38.04276276 60.24028015 34.00254059 66.86286161
2304.0 70.00769043 34.43776707 72.60205078 30.34223942 34.74317932 63.35302735 34.90634155 66.16380315
2302.0 70.64780426 32.61581424 71.95108795 30.94221495 34.48011398 64.65522385 34.87540436 66.15015414
2300.0 71.11328888 30.87751012 72.6293869 31.8824844 33.79183578 67.98204422 34.55966187 66.75959013
2298.0 71.86287689 32.44769291 71.76924133 31.30725097 37.92355347 60.72688293 35.0467453 65.8527603
2296.0 71.8895874 32.2573853 72.30086517 30.71465303 35.64151382 66.04161458 34.5044632 66.2148132
2294.0 69.93365479 30.16594691 73.08446503 30.79652407 35.22858429 63.23779297 34.55392838 67.20038982
2292.0 67.98271179 31.85655976 73.32094574 29.55027006 33.65880203 63.89429856 35.42947388 65.93211362
2290.0 70.04457855 27.78651428 71.06983948 32.70555112 34.87137985 62.18431473 34.56922913 67.02556607
2288.0 70.6579361 34.209343 72.86857605 30.32076265 34.72637558 64.65005875 35.91758728 66.66844182
2286.0 70.52734375 31.97685245 72.87506104 30.93828586 33.77384186 63.89851379 34.28852844 67.44038396
2284.0 69.88709259 34.13381191 72.52250671 30.82090759 34.96901703 64.4533081 35.03187943 65.98995587
2282.0 71.49073029 31.55897521 72.01838684 32.15910336 37.33401489 61.60998535 35.4569931 65.8608093
2280.0 68.72773743 33.78798677 72.01147461 31.17485049 32.86220551 63.97129821 34.86358643 65.98384857
2278.0 70.21257019 33.85953521 72.57435608 31.13217922 39.09387589 62.92070391 34.28845596 67.28585434
2276.0 70.335289 31.123764 73.9365921 29.3980942 36.72086716 61.86753463 36.13296509 65.79660031
2274.0 66.73928833 34.29112247 72.16107178 30.68719482 31.21129608 66.33489227 34.40664291 65.80356979
2272.0 69.84621429 34.99637601 72.55784607 30.21256253 39.06415939 62.20935441 34.39751434 66.88498686
2270.0 71.09243011 32.40451809 72.61034393 30.79595187 35.97962952 61.83601379 36.05534744 65.23073956
2268.0 69.6410675 32.5176086 72.68469238 30.52915192 31.5503273 68.23231888 34.29929733 66.84835437
2266.0 69.77254486 31.68933104 72.09748077 29.82186123 36.0434494 60.91544342 35.10673523 65.49658207
2264.0 71.10636139 31.53080751 71.57937622 30.58190158 35.46137238 64.53738403 34.19839859 65.82114791
2262.0 70.8276825 32.0882568 71.4163208 31.0878754 34.6363945 65.7080269 34.5503273 65.7736931
2260.0 70.89379883 29.34101107 72.05618286 31.25035854 35.5207901 61.82000732 35.01482773 65.87987137
2258.0 68.11978149 32.96613311 73.42448425 30.16963195 33.34212494 66.88069156 35.42644501 66.36913299
2256.0 68.96877289 33.93485261 72.0478363 30.067833 37.36908722 65.01846318 34.75113678 65.85556792
2254.0 69.40583801 31.19895939 72.61518097 31.66088103 33.88003159 63.72494125 35.54703522 66.42552188
2252.0 69.11277771 31.52655029 73.04161072 29.74490358 32.2399826 66.60713959 35.11595154 66.40837856
2250.0 70.64259338 31.08652492 71.52324677 31.98590853 33.673069 66.30125046 33.8379364 67.6086197
2248.0 67.2848587 31.84734345 72.34463501 30.15028379 35.36070633 61.72043991 34.46587753 66.61963277
2246.0 68.837883 31.8100815 71.08248138 30.06493382 36.24821472 63.07601166 35.35086441 64.1855278
2244.0 69.62333679 33.74413301 72.29127502 30.29631808 35.05515289 63.94589997 35.05337143 65.36336137
2242.0 70.97594452 30.99599458 71.8052063 29.5862198 37.83114624 59.44441223 34.48916245 65.16739273
2240.0 67.53268433 32.19277191 71.36365509 31.28713231 33.04975128 65.45393372 33.82958984 67.32139586
2238.0 71.68153381 32.50246429 72.30836487 30.24018863 37.12760925 63.94109345 35.24684525 65.24518965
2236.0 68.19200897 31.97132113 72.22813416 30.89595794 31.99946594 65.87532807 35.67491913 65.15663907
2234.0 70.16135406 32.84741974 73.28174591 30.12416079 34.82513046 65.77776714 36.03696823 66.14889907
2232.0 70.89263916 32.73464964 72.05417633 29.57452397 34.84290695 64.07954025 35.63988113 64.40449907
2230.0 72.02172089 30.82031251 73.30381775 29.74935915 34.90927124 66.12125396 36.11022186 65.23719784
2228.0 68.97362518 33.06983952 71.19381714 30.17384336 34.07475662 66.90616988 34.97167206 64.92768097
2226.0 69.0161438 32.417923 72.33769226 30.76353454 35.01507187 64.50194931 35.56282043 65.26094057
2224.0 72.14050293 31.32562257 71.97403717 30.05171963 35.77515411 64.65402219 34.83527374 65.28650666
2222.0 70.47935486 31.96290584 72.64328003 29.73178867 32.83869171 65.21865845 36.11463165 64.89109035
2220.0 69.27489471 32.25196079 71.51081085 30.14351655 32.94782639 65.89035415 34.51372528 65.34907532
2218.0 72.41966248 28.42681882 72.42583466 30.30254364 33.16088867 66.02285767 35.71671295 65.02062985
2216.0 70.21672821 33.57556919 72.31347656 30.23693844 34.48506165 64.40663909 35.2586937 65.8314781
2214.0 68.59633636 33.10961154 72.54130554 30.13309476 35.734375 63.00958252 35.57961655 65.28660965
2212.0 66.47200012 33.85298918 71.97675323 30.41346737 34.39106369 63.32702255 35.05157852 65.02454758
2210.0 70.64517975 30.69951625 72.55588531 30.08480069 34.53090668 62.16153717 35.11768723 65.70558547
2208.0 68.49353027 32.54004673 72.84687042 28.79602818 33.16440201 63.48019028 35.3645668 64.8773232
2206.0 69.87405396 30.78690334 72.61830139 29.43415071 34.28779984 61.94563674 35.71822739 64.51722331
2204.0 68.98809052 32.72040558 72.74367523 29.85954287 35.27451324 62.59841156 36.00177383 64.56023787
2202.0 68.21344757 32.53926083 72.40505981 29.84446719 32.64514542 65.29475784 34.5749855 65.8471108
2200.0 70.51719666 30.71459194 72.45818329 30.07418061 35.89842606 63.4689598 35.45283508 65.26998142
2198.0 71.17460632 30.38922878 72.09133911 30.18603519 34.08779907 65.59752655 35.40306854 65.11130526
2196.0 70.19335175 31.94209285 73.04008484 29.42967986 34.90885925 62.66457367 35.68399429 65.28841021
2194.0 69.91155243 31.80949397 72.83680725 30.25402835 34.29445267 63.87994766 35.99581909 64.97858431
2192.0 71.04980469 29.72773741 72.2144165 30.147522 35.4955101 63.06864548 35.48696136 65.29595944
2190.0 71.90351105 30.73071285 72.67830658 29.78564452 35.07553482 65.25861738 35.04043961 65.60356519
2188.0 70.15895081 31.13413999 73.40622711 29.59678649 34.67455292 61.74710846 35.57067871 65.25211339
2186.0 72.37239838 30.49321742 73.57107544 29.26685336 35.46164322 63.34292221 35.46951294 64.82027436
2184.0 70.88376617 31.15745543 73.60823059 29.67105101 36.07277298 62.71430588 35.84300613 64.97902297
2182.0 70.93003845 31.11784365 74.0296936 29.8257828 33.64438248 65.20335769 36.10668182 65.58477018
2180.0 70.7062149 32.9587097 73.69275665 28.96398925 36.59613419 63.98810191 35.64894485 64.79391865
2178.0 71.72232056 30.70803834 73.46875 29.4057312 36.07964325 62.46348572 35.32383728 65.10826112
2176.0 70.9797287 31.1841736 73.54049683 29.60208897 36.81089401 60.85587693 35.91936111 65.44842149
2174.0 72.67282867 31.26898953 73.48230743 29.29817967 37.16253662 63.42875668 35.61667633 64.23851776
2172.0 71.32948303 32.63354497 73.69431305 29.81190495 35.79257584 63.13090896 36.1803093 65.1486015
2170.0 71.0120697 31.6267242 73.90045929 29.18403621 38.36390305 59.97812271 36.29262924 64.54471966
2168.0 70.79907227 32.16666413 74.30072021 29.03826139 36.28531265 62.38286209 35.87912369 64.92709731
2166.0 71.9696579 30.0622253 73.8901825 29.3791656 35.63365173 61.83694458 34.86132813 65.59363557
2164.0 72.18964386 32.56921384 74.3795166 29.4499664 37.5760498 63.1453476 35.53385925 65.86967465
2162.0 69.58322144 32.24823756 74.99469757 29.02228543 34.40042877 61.95409394 36.79728317 64.05201343
2160.0 71.30535889 31.59309391 74.25507355 29.25598905 35.72660065 62.69437408 35.94788742 64.89110948
2158.0 73.26548767 30.27342983 74.72327423 29.25699617 35.64369583 62.59714127 36.3597908 64.9196968
2156.0 71.70397949 33.81192781 74.71442413 28.93827057 37.22679901 61.34774017 36.81649399 63.94427871
2154.0 73.80230713 31.45013427 74.6052475 28.665596 37.87872314 62.35246276 36.46899796 64.96371074
2152.0 72.49040985 30.09924315 74.61647034 29.81027226 35.50211716 62.80582046 36.31997299 65.12395101
2150.0 71.3428421 31.6169128 75.38221741 28.18393709 36.07533646 62.18473434 36.33281708 64.79006192
2148.0 72.84738159 28.89311981 74.11339569 29.05548861 38.04833603 61.49797439 36.09366608 64.71201322
2146.0 72.22705078 29.68212132 75.23348236 28.74642944 35.2300415 61.68765259 36.11511993 65.14498137
2144.0 71.73817444 29.75673676 75.30349731 28.49433139 34.06373978 64.13885879 37.12760925 63.38742065
2142.0 73.38189697 30.36743923 75.20805359 28.80044551 35.37146759 63.08599091 36.37892151 64.08264159
2140.0 73.21481323 32.56307987 75.45818329 28.91129301 37.3081665 61.67473603 36.7404213 64.5803566
2138.0 73.18912506 28.57360844 75.48692322 28.91934968 36.06634903 62.65824509 37.37446976 63.90709304
2136.0 74.82557678 28.35460662 75.67630768 28.39707182 36.12033463 61.78393936 36.34230042 64.84150698
2134.0 72.51091003 29.55211637 75.73422241 28.65345769 37.77674866 60.83174896 36.66126633 64.76310347
2132.0 71.82722473 31.08236697 75.91956329 28.43228151 35.34509659 62.39574814 36.94308853 64.22803877
2130.0 72.91217041 30.28537749 75.29948425 29.10701755 36.49103165 62.03602218 36.87776184 64.58483886
2128.0 72.73910522 30.60432438 75.40717316 28.70301054 36.09730148 62.11040879 37.12350082 64.27692028
2126.0 73.31329346 28.83883664 75.04568481 28.70738979 36.78013229 62.36075974 37.24737549 62.76337431
2124.0 74.69384003 27.70507047 75.38484955 28.35440825 36.16221237 62.98709488 36.84178162 63.78221888
2122.0 72.42962646 29.94618984 75.71038055 28.45857235 35.74185562 61.97673416 36.77270508 64.27880092
2120.0 72.32600403 31.73582457 74.68691254 29.19519806 36.46042252 61.99605178 36.76635742 64.07228088
2118.0 72.50853729 31.05580901 75.21233368 28.65232082 36.85345459 60.9727478 36.88866806 64.10488514
2116.0 73.4670105 30.3456879 75.00428772 29.75971988 35.44796371 65.31505969 36.11061096 65.09976964
2114.0 72.50920868 32.89484402 75.1456604 28.633522 34.10191345 64.36037445 36.85885239 63.90455241
2112.0 73.84424591 30.34469609 75.28556824 28.61589046 39.00389099 61.00723271 36.67726517 64.59438703
2110.0 72.48486328 32.00112912 75.00106049 28.89230351 35.17055511 64.34479523 36.08058167 65.21376033
2108.0 71.92149353 32.05846407 75.559021 28.1941986 36.65132523 62.63217544 37.27486801 64.12696459
2106.0 72.60610199 30.28033451 75.59228516 27.97225954 35.22365189 63.81838607 36.50231934 64.13300326
2104.0 72.0779953 30.2838516 75.58525848 27.74784852 36.36982727 62.20788574 36.99774933 64.16262057
2102.0 73.22610474 30.36594386 74.86450958 28.67927552 35.96269608 62.72367477 36.63434601 64.29247279
2100.0 72.35269928 31.20537572 74.90568542 28.58444218 35.02654648 62.98906326 36.84277344 64.20217896
2098.0 72.610672 31.3879623 75.12371826 28.19919584 36.66343689 59.93767548 36.67576981 63.74980549
2096.0 72.10692596 30.78643034 75.08679962 27.99004368 36.18584824 62.68283462 36.56412506 64.25461574
2094.0 72.33171082 29.06641388 75.32365417 27.71463013 36.99327469 61.63528824 37.74543762 62.72541808
2092.0 73.628685 29.7117767 75.12954712 28.39494328 36.71817017 61.76608276 36.47390747 64.50171663
2090.0 73.37661743 30.33171077 74.87724304 27.89512636 36.85093689 63.20906071 37.12286758 63.21210102
2088.0 72.97275543 31.03846737 74.64813232 28.77759548 37.01623535 63.48078155 36.45026398 64.29778292
2086.0 71.5116272 28.6530838 74.85849762 28.13477328 35.62869263 60.74517059 36.66963577 63.81631853
2084.0 72.98976898 29.96230312 74.84910583 27.73088077 37.22912216 62.1753273 36.55638504 63.81158066
2082.0 74.4712677 28.3843765 74.9460144 28.4064484 36.56833267 63.45915603 36.88982391 64.37699129
2080.0 73.30421448 29.61597442 75.3633728 27.8504181 36.3862381 62.76750183 37.16785049 63.91018291
2078.0 73.65577698 30.00897982 74.48000336 28.65190124 36.69647598 62.27866745 37.0228157 63.6341209
2076.0 73.49139404 30.80927276 74.9258728 28.3412857 35.92606735 63.12744522 36.27209473 64.35208127
2074.0 72.2281189 29.8519974 74.85128021 28.22497559 35.5952034 62.85940933 36.57726669 64.18830491
2072.0 72.88999176 30.48259734 75.07644653 27.85853577 36.09379959 62.18031693 36.4122467 64.446991
2070.0 72.89239502 29.82847598 75.34461212 27.89813228 36.55707932 62.57710647 36.4617157 64.164505
2068.0 72.48597717 28.71771243 74.73329163 28.35320277 35.32862091 62.32980347 36.91359711 63.80698399
2066.0 73.75757599 28.33800511 75.10701752 28.04322818 36.5211525 62.81463241 36.73754501 63.90071489
2064.0 71.7542038 30.6431427 74.63051605 28.08861545 34.88863754 63.65890122 36.35567093 64.06954577
2062.0 72.8102417 29.9684906 74.79166412 28.43315888 35.50616074 63.80633163 36.94455338 63.58553692
2060.0 72.03886414 31.25007626 75.34358215 27.19774625 37.14130783 60.75916672 36.76560974 63.39752956
2058.0 73.34544373 29.25052647 75.24130249 27.89096831 36.24055862 62.52737046 36.70022202 64.09622578
2056.0 73.69551849 28.44448851 75.11551666 27.75835414 36.51764679 62.07193756 36.82392883 64.18495177
2054.0 72.52241516 29.72102354 75.46456909 27.48673251 36.45817566 61.84173584 37.06578827 63.72794343
2052.0 73.04404449 29.26530461 75.06157684 27.90294646 38.15830231 59.49360656 36.91978073 63.41434857
2050.0 73.55952454 29.24311826 74.67299652 27.80393218 35.59565735 63.78275299 36.49621582 63.66741948
2048.0 72.62983704 29.76842496 74.81415558 28.11647032 36.57308197 61.87721252 36.9024086 63.7762489
2046.0 72.94091034 29.90480806 74.85390472 27.91134648 36.72424698 62.63080978 36.82922363 63.37207027
2044.0 72.85824585 29.62643435 74.72390747 27.65339663 37.10147858 62.09169769 37.30400085 62.84186555
2042.0 73.25054169 28.37307741 75.3015976 27.1920013 35.88064194 63.38049698 36.76551056 63.74309544
2040.0 72.48184204 30.10060116 74.94705963 27.87660217 36.30807495 62.42668915 37.05603409 63.68785481
2038.0 72.23231506 29.18919374 74.82883453 27.94021607 35.72012711 61.79168319 36.99090958 63.58981702
2036.0 73.17921448 28.55877682 75.05786896 27.37526704 35.68735886 63.96805191 36.75764847 63.78454973
2034.0 72.33644867 30.22619633 75.01539612 27.63387298 37.13964462 61.27498246 36.84124756 63.55011754
2032.0 72.47582245 28.55895995 74.83293152 27.36054228 35.68762207 63.53247833 36.58101273 63.68568037
2030.0 72.31995392 29.52172088 74.74726105 27.57843785 36.72143555 60.96677398 36.72331619 63.79391101
2028.0 72.01997375 29.85266115 74.87178802 27.81453708 35.96701813 61.8432846 36.84065247 63.51888273
2026.0 73.40830994 28.53633876 74.72695923 27.43293767 36.05077744 61.54404068 37.24727631 62.7148056
2024.0 72.65789795 30.98866275 74.66236877 27.42955013 37.44905472 61.83090591 36.64862442 63.75469588
2022.0 73.44960785 28.36283875 74.7097702 27.6780243 36.35361481 62.74929046 37.08518219 63.19232181
2020.0 72.55201721 28.82971189 74.68652344 27.55283356 35.2193718 63.74454879 36.96700287 63.59583283
2018.0 72.79064941 28.56437679 75.08470917 27.14153293 36.58042908 60.46091461 36.87453461 63.47103879
2016.0 73.48148346 29.45530704 74.50196838 27.26964572 37.36664581 62.68480679 36.64167786 63.21463775
2014.0 73.82641602 28.92345428 74.61385345 27.03400425 36.6072998 62.48853302 37.17907715 62.73728943
2012.0 72.28134918 29.19068142 74.91862488 27.43442532 35.97930145 61.81952668 37.20987701 62.94239049
2010.0 72.27205658 28.66506192 74.69630432 27.34118648 36.03806305 61.8379364 36.81669235 63.54619215
2008.0 71.7638092 28.7667236 74.72666168 27.48834232 35.79917908 61.64494323 36.73470306 63.49258424
2006.0 73.01399994 28.31146236 74.77903748 27.14711002 35.95117569 62.72985458 37.16164398 63.24152372
2004.0 73.24498749 28.65765381 74.71536255 26.93282315 36.83529282 61.97748184 36.87637329 63.22581481
2002.0 72.84563446 28.61590574 75.00907898 26.82844542 37.03375626 61.85189437 36.82092667 63.52264783
2000.0 72.11316681 29.79386139 74.43753052 27.25792698 35.58808517 61.39199448 36.67484665 63.20029068
1998.0 72.26716614 29.48905946 74.67372131 26.82769779 36.52244949 63.25352097 37.12963486 62.7437706
1996.0 72.11444855 29.22740935 74.3607254 27.0015183 36.62963104 61.25658417 37.19124985 62.80863571
1994.0 72.20501709 28.56112671 74.98957825 26.76844025 36.06537628 61.42909241 37.21398163 63.24941257
1992.0 71.80003357 29.10833743 74.39990997 26.97563173 36.70285034 61.19169617 36.77687073 63.15807342
1990.0 71.57132721 29.36041259 74.75042725 26.74048615 36.57010269 61.56223679 36.98688889 63.54314041
1988.0 71.06924438 29.62967682 74.24098206 27.16799164 35.75801086 62.71985627 36.88021469 63.24641041
1986.0 72.56367493 28.22361757 74.64933777 26.89353943 36.56131744 60.5445633 37.28807449 62.91874311
1984.0 72.15751648 28.65187072 74.55549622 27.07622528 36.59130096 61.6593628 36.98629379 63.08440781
1982.0 72.12898254 29.44754796 74.72877502 26.58551788 36.69035721 61.4363594 37.09825516 62.93770984
1980.0 71.92124176 29.71235654 74.71224976 26.72919464 36.58921814 62.09414673 37.08728409 63.15498731
1978.0 72.84095001 28.91259769 74.62513733 26.55691527 37.01399994 61.78849792 36.78892136 63.08691787
1976.0 72.22206116 28.85224154 74.38304901 26.83096309 36.08556366 62.5351944 36.87271881 63.02688599
1974.0 72.28847504 28.08368686 74.52895355 26.89176175 36.36079788 61.45299149 36.98552704 63.25859066
1972.0 71.87710571 29.94657899 74.689888 26.8171692 36.27315521 62.05991364 37.10174561 62.79022216
1970.0 72.47850037 28.81240843 74.8755722 26.5467377 36.28836441 62.70873642 37.03891373 62.97153087
1968.0 72.24123383 28.40319057 74.98799133 26.30680087 35.97344589 62.2351799 37.21638489 62.83907321
1966.0 72.70719147 28.99395753 74.58071899 26.56481171 36.33056641 62.41300201 37.26334763 62.61956405
1964.0 72.13523102 28.35614778 74.76502991 26.65039829 37.04277039 60.84621429 37.19724274 62.95825196
1962.0 72.181633 28.8078766 74.8881073 26.4779968 36.70693207 61.39894104 37.01319504 63.36151506
1960.0 73.00976563 27.69381717 74.96800232 26.26069638 36.88690186 60.98834228 37.09306717 62.96815873
1958.0 71.33613586 28.55710602 74.69752502 26.31213378 35.256073 62.13664245 36.89506531 62.84622192
1956.0 71.90245056 28.57103734 74.67288971 26.24861149 35.77766037 62.43694687 36.85321808 62.83297729
1954.0 72.13889313 27.69599914 74.634552 26.4875641 36.55844498 60.80614853 37.25378036 62.84515004
1952.0 72.3067627 28.1071472 75.08766937 26.21206663 36.27372742 60.51290893 37.33119202 62.93801878
1950.0 72.58926392 28.37547298 74.73557281 26.51773069 35.75834274 63.14979172 37.02131653 62.52162933
1948.0 72.37940216 29.03591924 74.81680298 26.29818722 36.393116 61.48350906 37.11697769 62.85450363
1946.0 72.21813965 28.54617305 75.0425415 26.2188339 36.52528763 61.13650131 37.13233185 63.06237025
1944.0 72.18640137 28.74131013 74.95458984 26.18511966 36.00796509 61.90340423 37.21259689 62.72858048
1942.0 72.23567963 29.22299957 74.96891785 26.36692045 35.9693222 61.74414826 37.03627777 62.99726863
1940.0 72.42611694 27.90340426 74.92951965 26.34789275 35.43452454 63.33990478 37.14434052 62.69384765
1938.0 72.69576263 28.15348057 74.85526276 26.10921474 35.97557068 62.29916382 37.00642395 62.67901611
1936.0 72.16745758 28.31308742 74.83987427 26.36156463 36.24298859 62.00203704 37.1003952 63.0775833
1934.0 72.77120972 28.69712828 75.02811432 26.28524778 37.05314255 60.53731918 37.06539154 62.87086487
1932.0 73.10446167 28.25366213 75.40202332 25.72788998 36.22860336 62.23608017 37.37928391 62.82828139
1930.0 72.90397644 27.68920896 75.12708282 25.66842648 36.37913895 62.07489395 37.40026474 62.16633224
1928.0 71.98874664 28.15443416 75.18090057 26.01039123 35.77547836 62.29990006 37.44589996 62.61032104
1926.0 72.51902771 27.50324249 74.9072876 25.9648819 37.32012939 60.43621064 36.79515076 63.00524139
1924.0 72.74406433 27.98829647 74.69186401 26.25123599 36.79818726 60.86450958 37.08293915 62.69230652
1922.0 71.78318787 28.52289583 74.92288971 25.88569639 36.66849518 61.79441833 37.19373703 62.555439
1920.0 72.74085236 27.89015964 75.41891479 25.61705021 36.17321777 61.98369599 37.37478638 62.64184572
1918.0 73.29611969 28.16304021 75.11196136 25.72405244 36.11341858 62.74931335 37.10422134 62.42108536
1916.0 73.18687439 28.19548801 75.33572388 25.93738552 36.75509262 61.52762985 37.11792755 62.53762055
1914.0 72.27604675 27.94033055 75.22723389 25.90898891 36.94968796 60.4607048 37.55598068 62.29916764
1912.0 72.48503876 27.3069992 74.89080811 26.00440979 37.04007721 60.04623413 37.38224792 62.16457367
1910.0 72.55903625 28.77882385 75.01238251 26.03060149 36.5525322 60.75263595 37.91775894 61.67490006
1908.0 72.32008362 28.12445828 75.56681061 25.68890379 34.94584274 61.80763626 37.54944611 62.35795593
1906.0 72.26139832 28.09130858 75.01308441 25.77022549 36.48698044 59.90177536 37.02830505 61.94731141
1904.0 73.6463089 27.4684753 75.24425507 25.88990023 37.12001419 61.73387528 37.65007401 62.08971023
1902.0 73.07132721 27.70974729 75.17079926 25.71808624 36.93607712 60.67019272 37.38192749 62.13430786
1900.0 73.20630646 27.06803134 75.15686798 25.60857392 36.80326843 61.35961151 37.37405396 61.95021057
1898.0 72.37822723 28.61597447 75.29958344 25.11301426 36.79122925 60.23558807 37.73855972 62.05151749
1896.0 73.37604523 28.35118867 75.23222351 25.81321719 36.83456039 61.41916275 37.84185028 61.98256683
1894.0 72.65802765 27.36308285 75.17573547 25.41414643 36.7567749 60.49062348 37.75568771 61.68100357
1892.0 73.38097382 27.38027188 75.44499969 25.34506991 36.97196198 61.18972015 37.64009857 62.19062042
1890.0 73.06091309 27.81178281 75.17980957 25.54042813 37.21151733 60.59079743 37.46315765 62.0218277
1888.0 72.65280914 27.94309236 75.27581024 25.43495946 37.27184296 60.76253509 37.36132813 62.41039276
1886.0 73.53071594 27.34854886 75.28987885 25.27169035 36.24544907 61.38829422 37.51919556 61.85230255
1884.0 73.32647705 27.71921535 75.32987976 25.22736354 36.84282303 61.30153274 37.42745972 61.74626159
1882.0 72.98950958 26.95417786 75.85246277 25.01266483 36.88492584 60.13248444 37.74002838 61.85119629
1880.0 72.7414093 26.87010193 75.26444244 25.15493776 36.99570465 60.32852173 37.7080307 61.81351471
1878.0 73.51947784 27.45984646 75.49674225 25.18098445 37.64824677 60.17012023 37.4968071 61.47583389
1876.0 73.10723114 27.35994716 75.65356445 25.20478825 36.7182579 60.72716141 37.66505432 61.80408478
1874.0 73.31306458 27.35794062 75.58564758 24.70217132 37.44412231 60.70596314 37.59245682 61.7387886
1872.0 73.50848389 27.54512021 75.73665619 25.01763151 37.5343399 60.39756012 37.60229492 61.57382965
1870.0 72.89238739 27.73149111 75.87443542 24.98007968 36.9258194 60.7761383 37.98607254 61.48255539
1868.0 73.20451355 28.02445985 75.51328278 25.04294582 36.52698517 61.31652069 37.83757401 61.78789138
1866.0 72.81919861 27.98818209 75.7818222 24.7789383 36.55590057 61.69204712 38.09363174 61.26131821
1864.0 73.20986938 26.67879487 75.68725586 25.06441494 36.93260574 60.85609818 38.18932343 61.19451141
1862.0 73.48214722 27.04025268 75.17778778 25.49414822 37.55789566 60.00609207 37.82772064 61.50333405
1860.0 73.68653107 27.12377163 75.5009613 24.8957443 36.35902023 61.99385453 37.82387543 61.4527893
1858.0 73.13492584 26.28177643 75.67923737 24.57073213 36.95417404 60.38584519 37.99225616 61.18273926
1856.0 73.5249176 26.4825439 75.58472443 24.84336857 37.38447952 60.25741959 37.91178894 61.46513367
1854.0 73.47385406 27.02688604 75.9148407 24.6541061 37.12114334 60.24943924 37.94127655 61.46855164
1852.0 73.0592041 27.5222168 75.54169464 24.96588896 36.87404251 61.16946793 37.83556366 61.67695618
1850.0 73.75453186 26.59404754 75.82054901 24.61500549 36.98717499 61.48697662 37.89409256 61.21447372
1848.0 73.8896637 26.7252655 75.97049713 24.52237697 36.58525467 61.34566116 38.0759964 61.19356537
1846.0 73.00221252 27.74209598 75.63001251 24.97547149 37.13964081 60.54193115 38.11689758 61.30551911
1844.0 72.94715881 27.03031159 75.73645782 24.77867888 36.62405014 60.80646133 38.12343597 60.96178437
1842.0 73.64080811 26.51392369 75.55725098 24.72463992 37.28044891 59.87715912 38.04481506 61.06815338
1840.0 73.44218445 26.14786529 75.57554626 24.83776094 37.1354332 60.57282638 38.21608734 60.93186188
1838.0 74.0252533 26.8174972 76.16259003 24.37107087 36.46668243 61.36605835 37.91375732 61.22471619
1836.0 73.45291901 27.47267149 75.75060272 24.58864598 37.15037155 61.12231827 37.89415741 61.43349457
1834.0 73.51332092 26.70394138 76.03160858 24.44156642 37.22787857 60.40366745 38.49123001 60.75387192
1832.0 73.51451874 27.10778806 75.96673584 24.68811796 37.55356598 59.75466156 38.37708664 61.0245018
1830.0 73.81069946 26.37524414 75.90493774 24.62888336 37.53243256 59.9836502 38.10919571 61.33049393
1828.0 73.75527954 26.61398316 75.76953125 24.61960605 37.35963058 60.23862076 38.23275375 61.01424027
1826.0 73.66689301 26.37396999 75.69781494 24.44010166 37.15123367 60.33651352 38.18208694 60.78563309
1824.0 73.08041382 27.94239048 76.09027863 24.50536347 37.21120453 60.65580749 38.24640656 61.18908691
1822.0 74.0127182 26.4547501 75.83311462 24.44771578 37.66986847 60.49858856 38.10522079 61.09093857
1820.0 73.49358368 26.60237122 76.0173111 24.2296219 36.60804749 60.55055999 38.22737503 61.10343552
1818.0 74.02015686 26.62813564 75.81839752 24.50985718 37.43263245 60.01853943 38.34692764 60.94810868
1816.0 73.93587494 26.38328556 75.80104065 24.43453975 37.41082382 59.94091416 38.35595703 60.66963196
1814.0 73.49479675 26.65465545 76.04747772 24.33190918 37.07052231 60.81064224 38.19284821 61.21123504
1812.0 73.44857788 26.47458649 76.07156372 24.35427858 37.28708649 60.26475525 38.34505081 61.01988602
1810.0 74.13922882 26.45590208 75.89496613 24.30664067 37.57247925 60.99317932 38.29741669 60.7822113
1808.0 73.78927612 25.91399384 75.88769531 24.50762939 37.1342926 60.40000916 38.40116882 60.93244171
1806.0 73.6661911 26.19430542 76.2470932 24.0951004 37.53847885 59.94303513 38.34241867 61.04645157
1804.0 73.9917984 25.92075348 76.26672363 24.18870547 37.3216629 60.108284 38.4985199 60.84164428
1802.0 74.03105164 26.58517456 75.96634674 24.17610936 37.6395607 60.12887192 38.26716232 60.82906723
1800.0 73.69452667 26.91851043 75.99517059 24.30108641 37.27187347 60.11416626 38.39501572 60.92631149
1798.0 74.1550827 26.1297455 76.17453003 24.27767947 37.58633804 60.22665024 38.31251144 60.8639946
1796.0 74.23227692 26.11898808 76.15678406 24.20425414 38.02550888 59.64935684 38.41758728 60.9804306
1794.0 73.57012177 26.57530213 76.18322754 24.13460536 37.32811356 60.43510055 38.50662613 60.84074783
1792.0 73.87364197 26.09342956 76.25804901 23.99944309 37.67960739 59.95114517 38.46309662 60.6967926
1790.0 73.5381546 26.7596817 76.19589996 24.21248624 37.34093475 60.15226746 38.50897598 60.85755539
1788.0 73.88643646 25.75753784 76.23587799 24.15748601 37.68903732 59.8767891 38.61218262 60.86922455
1786.0 73.99036407 26.00364686 76.14112854 23.96028136 37.72725296 59.51932907 38.26701736 61.18455887
1784.0 74.23977661 25.93852239 76.45954895 24.00237275 37.47097397 60.55408859 38.57674408 61.02564239
1782.0 74.16580963 26.10929107 76.27862549 23.88473511 37.84557724 59.93069077 38.62478638 60.83538818
1780.0 73.31551361 26.09843445 76.47360229 23.87725831 37.40174484 59.37836838 38.77915573 60.60198593
1778.0 74.13367462 25.63819122 76.36016083 23.88543697 37.81278229 59.95874023 38.42189407 61.10020829
1776.0 73.92298126 26.10888674 76.51916504 23.60144046 37.48741913 59.74320221 38.79851532 60.50002289
1774.0 74.18096161 25.76501465 76.49815369 23.71782681 37.81632996 59.89424133 38.45709991 60.88855744
1772.0 74.19216156 26.02086644 76.51569366 23.77932744 37.69337463 59.93644715 38.68358231 60.78251266
1770.0 74.03274536 25.84452057 76.3168335 23.9862595 37.45198059 59.94927216 38.54393768 60.86727143
1768.0 74.39783478 25.60602572 76.60597992 23.58041378 38.00218201 59.44379425 38.81947708 60.49198532
1766.0 74.42802429 26.10646061 76.59403992 23.82632448 37.79957962 59.57078171 38.83730316 60.64391327
1764.0 74.22620392 25.49919891 76.3249588 23.7495956 37.88607788 59.87825012 38.72855759 60.53988266
1762.0 74.05590057 25.96823883 76.54330444 23.63611606 37.9120636 59.68387604 38.80760574 60.62173081
1760.0 74.39514923 25.38279724 76.68161774 23.55345156 37.72465134 60.23602676 38.76809311 60.53612137
1758.0 74.46826935 25.90734865 76.42699432 23.72995758 37.94426727 59.61069489 38.65026855 60.54648591
1756.0 73.977211 25.43849945 76.71528625 23.52607725 38.01364136 59.26545715 38.84922028 60.45423889
1754.0 74.48651886 25.4801712 76.72218323 23.53376767 37.76966476 59.61020279 38.82056427 60.5652771
1752.0 74.103508 25.77745819 76.62221527 23.55164333 38.06918716 59.1882515 38.89895248 60.42003251
1750.0 74.89414978 25.49640652 76.72102356 23.47612764 38.22885895 59.59259796 38.93377686 60.31673431
1748.0 74.47058868 25.44825745 76.59088898 23.54228972 37.64210892 60.19955826 38.85187149 60.31942368
1746.0 75.02850342 25.29383848 76.76230621 23.47547909 37.71471405 60.40748596 38.88375854 60.38660431
1744.0 73.99829865 25.60680389 76.71209717 23.50505063 37.59639359 59.5222969 38.78277588 60.45319366
1742.0 74.80058289 25.06247711 76.77193451 23.33055879 37.65423203 60.00302505 38.87029266 60.51302338
1740.0 74.45651245 25.50954437 76.73703003 23.36505127 37.63275528 59.56212234 38.82762909 60.24649811
1738.0 74.53642273 25.24259186 76.86807251 23.35616299 37.99576569 58.88581085 38.78108215 60.42142487
1736.0 75.14614868 25.25068662 76.84761047 23.42105103 38.43914413 59.40799332 38.90779877 60.29698181
1734.0 74.88401794 25.38824466 76.84218597 23.40098573 38.14914703 59.36180115 38.85007858 60.48818589
1732.0 74.56880951 25.34696197 77.03852081 23.31319429 38.24074936 59.19907761 39.17009354 60.28466415
1730.0 74.58477783 25.59970857 77.26238251 23.11419679 38.22716141 59.5755043 39.14639282 60.1656189
1728.0 75.03013611 24.98371889 76.93845367 23.25670623 38.16048813 59.35020828 39.00529861 60.2085991
1726.0 75.06969452 24.77398682 77.0296402 23.3420792 38.5414505 58.84751892 39.16481018 60.17120361
1724.0 74.84100342 25.21418758 77.02857208 23.13457492 38.10938263 59.36242676 39.22189713 60.0946083
1722.0 75.47997284 24.64298246 77.17589569 23.06337741 38.1889534 59.53996658 39.16756439 60.01634979
