Repository: victorpozzobon/aluminumFoilReflectivity

# Aluminum Foil Reflectivity

Repository hosting the aluminum foil reflectivity measurements associated to the article:
[Household aluminum foil matte and bright side reflectivity measurements: Application to a photobioreactor light concentrator design.](https://www.sciencedirect.com/science/article/pii/S2215017X1930373X) Pozzobon, V., Levasseur, W., Do, K. V., Palpant, B., & Perré, P. (2020). *Biotechnology Reports*, 25, e00399.
Note: the article is in open access.
You can also find the data on [Mendeley data](https://data.mendeley.com/datasets/gzzs4876vf/1).

File: Diffuse_and_Specular_for_Bright_and_Matte_sides.txt (part 4 of 4)
Wavelength_nm Dull_1_Diffuse_% Dull_1_Specular_% Dull_2_Diffuse_% Dull_2_Specular_% Bright_1_Diffuse_% Bright_1_Specular_% Bright_2_Diffuse_% Bright_2_Specular_%
471.0 78.69429779 9.80432129 79.56794739 8.057518 49.21602249 35.61014176 50.5608139 37.70896912
470.0 78.7462616 9.76717376 79.50478363 8.07966614 49.20425034 35.6383934 50.56568527 37.59522629
469.0 78.71008301 9.74510193 79.59365845 8.03874969 49.23731995 35.52169799 50.61051941 37.64656067
468.0 78.742836 9.69597626 79.63392639 8.02433014 49.26160431 35.50873566 50.6097908 37.65709305
467.0 78.77182007 9.65662384 79.62904358 7.96843719 49.301754 35.43677139 50.56269836 37.66181183
466.0 78.77552032 9.66239167 79.58920288 8.02677918 49.33262253 35.42830276 50.60554886 37.5549736
465.0 78.79971313 9.63367463 79.64722443 8.02376556 49.35614014 35.38845825 50.69726181 37.52887344
464.0 78.81645966 9.63478851 79.63527679 7.93087006 49.37336349 35.36938096 50.68819427 37.52949524
463.0 78.81993866 9.65260315 79.69213104 7.91450501 49.43855286 35.26753997 50.73651123 37.4969635
462.0 78.82987213 9.58119202 79.70957947 7.92462921 49.41429138 35.24753571 50.74561691 37.45531845
461.0 78.85328674 9.65437317 79.73860168 7.90496827 49.44991302 35.2214737 50.81420135 37.40557099
460.0 78.89179993 9.62074279 79.72819519 7.92397308 49.49835968 35.22467041 50.81921387 37.40079498
459.0 78.94571686 9.53218841 79.7348938 7.90322113 49.538311 35.16771317 50.85432434 37.35333252
458.0 78.97290802 9.54767609 79.79491425 7.86548614 49.56457138 35.17323685 50.88232803 37.31611252
457.0 78.95013428 9.56412506 79.76438141 7.82563019 49.5526123 35.13806916 50.8738327 37.25252533
456.0 78.97035217 9.51522827 79.85105896 7.8416214 49.61301422 35.07033539 50.95252228 37.26854706
455.0 78.99490356 9.51643372 79.78948212 7.8931961 49.61650467 35.04437637 50.9741478 37.17774582
454.0 79.02935028 9.47675324 79.84669495 7.8234787 49.67357254 35.00016403 50.97959137 37.1986618
453.0 78.96108246 9.54208374 79.87416077 7.80744171 49.69277191 34.96224976 51.01082993 37.19517898
452.0 79.01022339 9.4909668 79.86457062 7.80336761 49.70386887 34.92102432 51.02721024 37.16347885
451.0 79.03757477 9.45155334 79.87848663 7.78087616 49.7267952 34.92009353 51.04792023 37.16347503
450.0 79.09262848 9.43012237 79.89508057 7.71842956 49.77173233 34.8362236 51.07952499 37.07056046
449.0 79.08389282 9.4006958 79.90538788 7.73614502 49.76953506 34.7669487 51.11736679 37.0802803
448.0 79.07936859 9.39818573 79.91056061 7.77500915 49.79602432 34.7929802 51.15492249 37.00685119
447.0 79.16937256 9.40090942 79.92883301 7.74521637 49.86060715 34.7791481 51.20820999 36.94120407
446.0 79.18673706 9.36599732 79.99113464 7.69379425 49.8450737 34.76675797 51.20145798 36.975811
445.0 79.18598938 9.37628174 80.01856995 7.66566467 49.93225479 34.65612412 51.26306534 36.97343063
444.0 79.19420624 9.29201507 80.02797699 7.68606567 49.9393959 34.63209916 51.23564529 36.86983872
443.0 79.21665955 9.29290771 80.02411652 7.67459106 49.9407692 34.60323715 51.29372406 36.91725922
442.0 79.20908356 9.29460144 80.10668945 7.61042023 49.96777725 34.54320908 51.32359695 36.88316727
441.0 79.22350311 9.2931366 80.06434631 7.62873841 50.00561905 34.55104446 51.39011002 36.78769302
440.0 79.24890137 9.29617309 80.12192535 7.63494873 50.04299927 34.50780487 51.36248398 36.81285477
439.0 79.28039551 9.34539032 80.16893768 7.59680176 50.11169815 34.50577927 51.4168129 36.75495529
438.0 79.27284241 9.22043609 80.14964294 7.62077332 50.06932068 34.48310089 51.47709274 36.61948777
437.0 79.29256439 9.23059082 80.1018219 7.61521912 50.12007523 34.38454055 51.46087265 36.69829178
436.0 79.39206696 9.26407623 80.16225433 7.57026673 50.21965408 34.30781937 51.5097847 36.64730453
435.0 79.39527893 9.17458344 80.1990509 7.5805893 50.23586273 34.27387238 51.52660751 36.698452
434.0 79.40015411 9.20824433 80.23100281 7.56700134 50.29388809 34.25709915 51.55698013 36.64340592
433.0 79.43357086 9.1738739 80.1893692 7.52510834 50.25346756 34.29201889 51.5677948 36.57064819
432.0 79.43302155 9.13562774 80.2791214 7.51467895 50.28675079 34.16647339 51.64147186 36.51625061
431.0 79.46553802 9.22901917 80.29456329 7.47721863 50.32566071 34.16701507 51.60667801 36.60027695
430.0 79.434021 9.13448333 80.37164307 7.43743133 50.31573105 34.12097549 51.71630478 36.50127792
429.0 79.51850891 9.16021729 80.33367157 7.44132996 50.42881393 34.09015274 51.72292709 36.42743302
428.0 79.50969696 9.10758972 80.43190002 7.44445801 50.39261627 34.05891419 51.74017715 36.44664383
427.0 79.54323578 9.07862854 80.41087341 7.45241547 50.46372986 34.02085113 51.83033371 36.39606857
426.0 79.56501007 9.05508423 80.37477112 7.45249939 50.46923828 33.98682404 51.76406097 36.3799057
425.0 79.55427551 9.11646271 80.4070282 7.40185547 50.53722763 33.93732071 51.84944153 36.31467438
424.0 79.62119293 9.09329224 80.46031952 7.41959381 50.57904053 33.88434601 51.84114075 36.33617401
423.0 79.6625061 9.00877381 80.48001862 7.36865997 50.54599762 33.94348144 51.85507965 36.38661957
422.0 79.69586182 9.01615905 80.63291931 7.31565857 50.58853149 33.81729889 51.97234344 36.32927704
421.0 79.72681427 9.05458069 80.54891205 7.29418945 50.65733719 33.79398727 51.98470306 36.23844147
420.0 79.69577026 9.00032044 80.58139038 7.24925232 50.68451691 33.68712616 52.00440216 36.16016388
419.0 79.77843475 8.98812867 80.54138947 7.33492279 50.74388504 33.69408798 51.93769836 36.28572846
418.0 79.80134583 8.90544891 80.69225311 7.1716919 50.72319031 33.73125458 52.11795044 36.07889557
417.0 79.8705368 8.97296143 80.62272644 7.22100067 50.78917694 33.67934418 52.0700798 36.11252976
416.0 79.860672 8.84688568 80.66540527 7.25328827 50.73498535 33.72798157 52.05949402 36.1183548
415.0 79.83004761 8.91417694 80.70753479 7.26825714 50.82486725 33.67300415 52.17110062 36.03033065
414.0 79.93458557 8.80795288 80.66145325 7.17681122 50.84238815 33.57549668 52.11323547 36.05421448
413.0 79.86524963 8.8483429 80.74816132 7.14402771 50.81027603 33.61122513 52.21627426 35.92614365
412.0 79.98192596 8.82297516 80.81663513 7.14149475 50.91915131 33.48701477 52.19161987 35.91450501
411.0 79.96413422 8.77758789 80.76342773 7.15834046 50.96111298 33.44130706 52.27357864 35.89702225
410.0 80.00263977 8.83357239 80.79543304 7.18708039 50.98781586 33.4403305 52.23352432 35.96744919
409.0 80.03347778 8.78229523 80.83745575 7.20993805 51.04799271 33.4492836 52.34224319 35.87212754
408.0 80.0869751 8.71333313 80.86787415 7.11545562 51.06869888 33.40127182 52.28807831 35.83100891
407.0 80.08846283 8.78559875 80.9973526 7.00296021 51.09838104 33.35886383 52.44659805 35.67023087
406.0 80.11373901 8.78830719 80.97740173 7.08740998 51.12565613 33.30723572 52.44695663 35.7856102
405.0 80.14749146 8.81565094 80.9925766 7.01152801 51.16917038 33.25986862 52.40137482 35.72301483
404.0 80.18642426 8.71950531 81.09003448 7.04125977 51.17702484 33.28549957 52.40844345 35.72714615
403.0 80.26759338 8.66133118 81.08197784 7.03862 51.22179413 33.23114776 52.49645615 35.68703079
402.0 80.18719482 8.64257813 81.19896698 7.1079483 51.21588135 33.15737915 52.68490982 35.53697586
401.0 80.31838226 8.65397644 81.23004913 6.98001862 51.34999084 33.15785218 52.6423378 35.56502914
400.0 80.29386139 8.63305664 81.15777588 7.02578735 51.30532455 33.09754563 52.58601761 35.51298904
399.0 80.42704773 8.61173248 81.19796753 7.00395203 51.34973526 33.04984665 52.72320938 35.46258164
398.0 80.36505127 8.7186203 81.13299561 6.95588684 51.40331268 33.06129456 52.66721344 35.36090851
397.0 80.41140747 8.60367584 81.32778931 6.85243225 51.45924759 32.9075737 52.78081894 35.43948746
396.0 80.45663452 8.62725067 81.24250793 7.00040436 51.52656937 32.97106552 52.84119797 35.28198623
395.0 80.48918915 8.57639313 81.28396606 6.99645234 51.48985291 33.02494049 52.81981659 35.45803833
394.0 80.48468018 8.57513427 81.30428314 6.90190888 51.54476929 33.0056839 52.74917603 35.36287689
393.0 80.48965454 8.64381409 81.40637207 6.95933533 51.6294899 32.8230629 52.93489075 35.3096466
392.0 80.60840607 8.50036621 81.38452148 6.9306717 51.5990448 32.8746109 52.93726349 35.30477905
391.0 80.67621613 8.45536804 81.34983826 6.9574356 51.66403198 32.8614502 52.87485886 35.28174209
390.0 80.58117676 8.5918808 81.44841003 6.8111496 51.66848373 32.71754075 53.06250381 35.20246506
389.0 80.59024048 8.43714142 81.45019531 6.8047638 51.64576721 32.70233154 53.0667305 35.08031082
388.0 80.71151733 8.55709839 81.46450806 6.76485443 51.79122162 32.63134765 53.01488495 35.16859436
387.0 80.69213867 8.53498078 81.63963318 6.74691772 51.77971649 32.67319489 53.17792892 35.00661087
386.0 80.76294708 8.52904511 81.59832001 6.75182342 51.76918411 32.70634842 53.11345291 35.0610466
385.0 80.66156769 8.47560119 81.63252258 6.8533783 51.76644135 32.55371856 53.27013016 35.03248214
384.0 80.81032562 8.49475098 81.66036224 6.77219391 51.99029541 32.39401245 53.198452 34.98088455
383.0 80.84600067 8.37042999 81.47808075 6.86380768 51.91066742 32.45898437 53.1308403 35.07911301
382.0 80.83489227 8.42925263 81.75366211 6.66226196 51.92681122 32.41632843 53.34956741 34.86263657
381.0 80.8050766 8.42929077 81.6784668 6.75669098 51.93816376 32.38163757 53.41264725 34.7187767
380.0 80.87531281 8.39930725 81.75799561 6.6794815 51.98410034 32.39331055 53.43369675 34.81966781
379.0 80.90437317 8.32383728 81.75061035 6.7155838 51.93783569 32.32840729 53.30529022 34.82614136
378.0 80.89337921 8.26428986 81.76983643 6.50128173 52.01715851 32.22528076 53.37757874 34.82640838
377.0 80.80664063 8.32972717 81.75546265 6.50322723 51.99076462 32.11199569 53.39129639 34.76141357
376.0 80.89627838 8.35465241 81.89982605 6.66965485 52.03124237 32.21946716 53.52655029 34.73866272
375.0 80.92497253 8.32009888 81.78224945 6.6097641 52.12378693 32.05741119 53.48504639 34.67209625
374.0 80.93766785 8.19644165 81.8430481 6.61688232 52.22305679 32.05657578 53.42084885 34.77431106
373.0 80.87741089 8.29195404 81.64006042 6.53629303 52.15681076 31.92296982 53.43241119 34.62253571
372.0 80.90125275 8.37046051 81.78420258 6.50230407 52.18896103 31.96268082 53.47768021 34.55538559
371.0 80.99264526 8.21031189 81.90249634 6.53088379 52.24074554 31.96364594 53.60702896 34.56261063
370.0 81.11997986 8.09158325 81.89011383 6.48640442 52.24264145 31.92820358 53.54103851 34.55471802
369.0 80.99110413 8.19886779 81.82151031 6.35382081 52.27473831 31.92950058 53.54522324 34.49895858
368.0 80.99651337 8.07498169 81.86017609 6.56678772 52.29265213 31.76473618 53.55900574 34.49967193
367.0 80.9970932 8.16291046 81.82241821 6.68668366 52.31471252 31.75685883 53.61224365 34.52633667
366.0 80.86471558 8.25049591 81.98007202 6.38963318 52.29296112 31.67368317 53.7615242 34.38244247
365.0 81.00915527 8.15150452 81.89470673 6.54799652 52.34426117 31.65749359 53.78450012 34.25251007
364.0 80.9344101 8.17232513 81.84411621 6.49786377 52.34070587 31.61387634 53.81358719 34.26082992
363.0 81.08630371 8.15659332 81.9523468 6.27771759 52.37939453 31.70839691 53.70665741 34.36697388
362.0 81.06317139 8.09440612 81.97419739 6.51649475 52.36739349 31.67810822 53.70502472 34.31993866
361.0 81.04904938 8.10713958 81.8674469 6.55318451 52.45070648 31.50608063 53.8924942 34.04185486
360.0 80.96135712 8.11016845 82.19281769 6.37982178 52.45200348 31.41562652 53.99924088 34.13302993
359.0 81.0761795 7.97362519 82.07723236 6.21057892 52.43774033 31.37997055 53.936203 34.00350952
358.0 80.99875641 8.11479187 82.09958649 6.31090545 52.54685211 31.17682648 53.93601227 34.00670624
357.0 81.10040283 8.06726837 81.86016846 6.40264892 52.62874222 31.29809189 53.89335251 33.82818222
356.0 81.08641815 7.97969055 82.01287079 6.48945618 52.53269577 31.23959732 53.95024872 34.13672638
355.0 81.14585876 7.99303437 81.80010223 6.35501099 52.62715149 31.09636688 53.84812927 33.79507447
354.0 81.18399811 7.90960693 81.95723724 6.4974823 52.62376022 31.07294846 53.83194733 33.81301117
353.0 81.18761444 7.90637207 82.04847717 6.10119629 52.69318771 31.14806748 53.92515182 33.69693375
352.0 81.14943695 7.91996002 82.08530426 6.20542908 52.66036224 31.11824799 54.04436493 33.67788696
351.0 81.08541107 7.91429138 81.97496796 6.23548126 52.61503601 30.93862152 54.1181221 33.71287155
350.0 81.11289215 8.07502747 82.00608826 6.28253174 52.69356918 31.0885582 54.11016464 33.55537796
349.0 81.32433319 7.88524628 82.11968231 5.47878266 52.22541046 32.37041474 52.91202545 34.43552399
348.0 80.85562134 8.04550171 81.61325836 7.14780426 52.20093155 32.01070785 53.68356705 34.18407821
347.0 81.10927582 8.01935577 82.67756653 5.16950226 52.18758392 32.09197998 53.49736023 33.50605011
346.0 80.9678421 8.07341767 82.41194153 5.99430847 52.22208405 31.95747375 54.18856812 33.67195129
345.0 80.8349762 7.96683502 82.62744904 5.74678039 52.09603119 31.70626068 54.56231689 33.13638306
344.0 80.9274826 8.10423279 81.86701202 6.04524231 52.23711014 31.74793625 53.18738174 34.14278031
343.0 80.97805023 7.88751221 81.2779541 6.60180664 52.22514725 31.74914169 53.36136246 34.26278305
342.0 81.09606934 7.58992004 82.05454254 6.28475952 52.36065292 31.55153275 54.00921249 33.69652939
341.0 80.972229 7.77659607 82.25276184 5.13921356 52.36447525 31.68364334 53.41931534 33.97123337
340.0 81.05207062 7.87039184 81.55505371 5.6187973 52.40552521 31.95135498 53.24396515 33.9147644
339.0 81.01576233 7.85876465 82.81730652 5.82209015 52.60905075 31.59457016 54.82830811 32.98877716
338.0 81.22460938 7.55809783 81.8584671 5.86656189 52.50206757 31.49584198 53.68617249 33.2180252
337.0 80.99930573 7.58607482 82.18473816 6.03644562 52.38127136 31.24308014 54.23453903 33.26388169
336.0 81.06788635 7.75399781 81.93708038 5.40564728 52.38355255 31.65169525 53.81964493 32.73154831
335.0 80.94001007 7.93845368 82.52695465 5.78601837 52.38192749 31.35753632 53.56010056 33.90079879
334.0 80.96656036 7.72377777 81.79701996 5.91097259 52.37470245 31.43600464 53.73905945 33.34873962
333.0 80.86719513 7.74367523 82.12327576 5.38704681 52.45689011 31.18564987 54.59989929 32.30009461
332.0 81.24817657 7.90726471 81.78047943 5.33691406 52.71487427 31.15506744 53.95601273 32.27932357
331.0 81.04547882 7.83301544 82.03264618 6.21525574 52.59503174 31.3166275 53.83869553 32.99720382
330.0 80.98477936 7.77268982 82.23483276 5.68334961 52.43712234 31.36713791 54.06066132 32.796875
329.0 80.98609161 7.5896225 82.16162872 5.57340241 52.74564743 30.95186234 54.56098938 32.35386658
328.0 81.22249603 7.48006439 81.86643219 5.83943176 52.66346741 31.26350403 53.87673187 33.31335449
327.0 81.13101959 7.63993073 82.34611511 5.93244934 52.71911621 30.99414063 53.82187271 33.12141037
326.0 81.43922424 7.51261139 82.28627777 5.70481873 52.7757225 30.90717698 54.57318497 32.56435013
325.0 81.16815948 7.59443665 81.96328735 6.22871399 52.68141556 30.96950149 54.38025665 32.74075318
324.0 81.33821106 7.76673126 82.96847534 4.37355042 52.85475159 30.74259185 54.40644455 31.94765854
323.0 81.52271271 7.52468872 82.86006165 5.77082824 52.96694565 30.5128212 54.778759 32.41736222
322.0 81.5602951 7.4181366 82.36232758 5.47569274 53.07397842 30.40060044 53.95963669 32.86616897
321.0 81.84480286 7.23193359 82.60076904 5.63716889 53.25160599 30.18989181 54.9983139 31.9668274
320.0 81.95701599 7.30086517 83.19526672 5.63967133 53.26440811 30.05450821 54.95822906 32.37592316
319.0 82.23560333 7.40287018 83.01074219 5.84101104 53.29924393 30.37033462 55.04018021 32.01790237
318.0 81.8793335 7.46694183 83.36528015 5.15957642 53.19823456 29.99860382 54.28446579 31.94414902
317.0 81.84597015 7.63999939 83.6701889 5.05703736 53.31130219 30.28469848 55.02400208 31.60476684
316.0 82.10816956 7.26887512 83.12957001 5.18193817 53.34909439 30.2032814 55.31291962 32.15292358
315.0 82.09467316 7.12160492 83.26741791 5.00532532 53.26120377 30.11039352 55.05709839 31.70111847
314.0 82.17617035 7.33547211 83.61804199 5.06331635 53.58378983 29.98267746 55.08285141 31.73950577
313.0 82.0708847 7.37339783 83.3021698 5.25205994 53.33266449 29.98949432 55.46440887 31.05975342
312.0 82.29774475 7.12191773 83.77158356 5.36058807 53.43412018 30.07468414 55.63552856 31.36898041
311.0 82.26123047 7.07501984 83.79779053 4.24958038 53.29194641 30.20510864 55.06476593 31.53888702
310.0 82.43430328 7.12878418 83.9369812 4.70139313 53.51537323 29.79924774 55.10931778 31.54398727
309.0 82.43061066 7.00187683 83.62761688 5.3536911 53.65995026 29.63011932 55.34018326 31.45866012
308.0 82.40148163 7.21881103 83.99337769 4.75346374 53.59986877 29.81971741 55.41111755 31.52467347
307.0 82.3990097 7.12163544 84.12969208 4.89242553 53.66310501 29.63904953 55.22236252 31.83592605
306.0 82.51899719 7.16817475 83.73563385 5.22109985 53.70581818 29.69873047 55.7470932 31.1734848
305.0 82.57772064 7.17761231 84.13417816 4.07775879 53.74876785 29.50091934 55.34632874 31.60610961
304.0 82.76457214 7.16837311 84.30368042 5.14292145 53.76776886 29.67597198 55.56210709 31.10510635
303.0 82.94924164 6.87212372 84.36994934 4.77344513 53.86021042 29.40208053 55.68648529 31.17047882
302.0 82.77387238 6.87404632 83.74730682 5.29383088 53.83168411 29.3171196 55.27001572 30.71638107
301.0 83.19284058 6.81917572 84.36842346 4.71643067 53.98937607 29.23457718 55.82417297 30.63668824
300.0 83.38163757 6.65876007 84.59843445 4.58589172 54.21688461 29.1945076 56.02294922 30.37701416
299.0 83.45639038 6.86752319 85.08753204 4.46650696 54.28930664 29.0821991 55.89689636 30.358284
298.0 83.55438995 6.88859558 84.72116852 5.08717346 54.31809235 28.88391113 55.93450546 30.87430954
297.0 83.93612671 6.80567169 85.35211182 4.57032013 54.51741791 28.81749725 55.53053665 31.09593582
296.0 84.13088989 6.64210511 85.72349548 4.3679123 54.55617905 28.86802292 56.62159348 30.2187004
295.0 84.15515137 6.75803375 85.39855957 4.6717453 54.61436081 28.76586533 56.24676514 30.22106933
294.0 84.0947113 6.59807587 85.73890686 4.76662445 54.46454239 28.51832199 56.59277344 30.08135986
293.0 84.14212799 6.66105652 86.06809235 3.77787017 54.64094162 28.38102341 56.82079697 29.97324752
292.0 84.42045593 6.59625244 85.94200897 4.64074707 54.82170105 28.30649567 56.48107529 29.89531326
291.0 84.7229538 6.28805542 85.83470917 4.50944519 54.85239792 28.39770889 56.83870316 29.62418747
290.0 84.73814392 6.42398834 85.46648407 4.21694946 55.08621216 28.06741333 56.16070175 30.18783951
289.0 84.65788269 6.57447052 86.14796448 4.08864593 55.04828644 27.92189026 56.35549927 29.88868713
288.0 84.79654694 6.45159912 85.71272278 4.46104431 54.974617 28.23326111 56.56570816 29.30894852
287.0 84.816185 6.56523132 85.8950882 4.66507721 54.98783493 28.17412186 56.64399338 29.92406082
286.0 84.78173828 6.34439087 86.271698 4.44664764 55.08848953 27.85159683 56.46967316 29.87162017
285.0 84.61102295 6.57048798 85.65106964 4.06525421 54.9907608 27.92804718 56.50468445 29.32530975
284.0 84.66152954 6.39990997 86.18530273 4.01543427 55.01979446 27.77863694 56.85722733 29.47594833
283.0 84.65991974 6.57112884 85.98311615 3.81843567 55.17886353 27.6248703 57.00808334 28.76298142
282.0 84.69786835 6.44437408 86.18348694 3.73699951 55.08155823 27.79154205 56.30495453 29.6386795
281.0 84.75318146 6.40122223 86.19476318 3.89842987 55.10061264 27.78871536 56.22063828 29.4547615
280.0 84.66680145 6.57990265 86.25080109 3.6954956 55.05575562 27.57496643 56.22121048 29.83057785
279.0 84.77201843 6.30161286 85.68891144 4.06801605 54.9823761 27.63643646 56.57830811 29.40737152
278.0 84.5278244 6.30996704 85.59292603 4.55999755 54.81140137 27.5580368 56.27344131 29.39712906
277.0 84.6388855 6.30870819 85.86322784 4.32097626 54.86362457 27.58659363 56.44950104 28.70978546
276.0 84.46906281 6.34069061 85.29463959 3.99143982 54.92245102 27.3656044 55.71604538 29.38824081
275.0 84.17814636 6.48659516 85.38986206 3.89232636 54.76177216 27.30753326 56.25642395 28.64958191
274.0 84.39910889 6.37592315 85.20180511 4.22875214 54.77115631 27.49140167 55.75478745 29.03245925
273.0 84.12550354 6.45083618 85.18982697 3.88773345 54.82891846 27.37567138 56.12104416 28.53326797
272.0 83.9964447 6.15489197 85.24162292 3.64652253 54.60564423 27.24443817 56.27679825 28.38456344
271.0 83.90591431 6.20810699 85.08132935 3.73332214 54.56119919 27.12174606 56.02520752 28.0692749
270.0 83.82942963 6.29322815 85.14825439 4.17694092 54.60825729 27.06039048 56.05905151 28.44142151
269.0 83.85308838 6.13934326 85.18992615 4.04799652 54.50022888 27.1096344 55.93672943 28.52994537
268.0 83.65066528 6.33263398 84.52256775 3.8128128 54.39878082 26.88228607 55.93637848 27.68527985
267.0 83.62787628 6.09646607 84.76667786 3.97226715 54.55577469 26.5762825 56.25127029 27.95882798
266.0 83.44181061 6.23331451 84.51461029 3.93923187 54.47160721 26.70416641 55.71627045 27.93386078
265.0 83.40689087 6.25984192 84.74908447 3.44444275 54.3489151 26.59716034 55.8965683 28.01963043
264.0 83.34421539 6.11758423 84.59602356 3.74919128 54.32047272 26.44728088 55.82352829 27.62966537
263.0 83.22099304 6.06086731 84.72956085 3.68226624 54.26690674 26.65985107 55.68441772 27.98542786
262.0 83.21604156 5.94458008 84.10079956 3.79273224 54.18401337 26.52305603 55.55471039 27.5818634
261.0 82.94672394 6.20366669 84.09351349 3.6108551 54.13417816 26.4132843 55.43302155 27.45748901
260.0 83.06749725 6.06144715 84.08159637 3.88956452 54.03672409 26.46829605 55.44152069 27.37619782
259.0 82.88555145 6.16666413 83.97912598 3.29764557 53.94602966 26.46099091 55.31386185 27.187397
258.0 82.80963135 5.89874267 83.74369812 3.95883179 53.90087509 26.22527695 55.42656708 27.19178009
257.0 82.75884247 5.96611786 83.51258087 3.68287659 53.95843887 26.20313645 55.10525131 27.29104996
256.0 82.57907104 5.87136078 83.65048981 4.0289917 53.85670471 26.10692597 55.09415436 27.28108978
255.0 82.42967224 5.9983902 83.69889069 3.51850891 53.86418152 26.13049316 55.11484909 27.01771927
254.0 82.3127594 5.85240173 83.30610657 3.57592773 53.69563293 25.84384919 55.05465317 27.02576828
253.0 82.43782043 5.96676636 83.58544159 3.61993408 53.82873535 25.94419861 54.9852066 27.15387726
252.0 82.14553833 5.90867615 83.36948395 3.51830292 53.76977158 25.70282363 54.98576736 26.83102799
251.0 82.23744965 5.88401794 83.68313599 3.44412994 53.74804688 25.76772308 55.41679382 26.74785614
250.0 82.15079498 5.90373993 83.33282471 3.53935241 53.72386551 25.66055679 54.97945023 26.87377548
